Repository: virtual-labs/exp-rebound-hammer-test-iitd

## Introduction

<b>Discipline | <b>Civil Engineering
:--|:--|
<b> Lab | <b> Concrete Structures
<b> Experiment|     <b> Rebound hammer test

### About the Experiment 

To test the concrete specimens by the non-destructive test methods namely rebound hammer test.

<b>Name of Developer | <b> Dr. Sahil Bansal 
:--|:--|
<b> Institute | <b>  Indian Institute of Technology Delhi
<b> Email id|     <b>  sahil.iitdelhi@gmail.com
<b> Department |  Civil Engineering

File: experiment/posttest.md
# Post Test

Q.1 What is the minimum number of days for which the cube specimen (for establishing correlation b/w rebound number and compressive strength) needs to be wet cured before testing ?
A 14 <br>
B 7 <br>
**C 27 <br>**
D 13 <br>

Q.2 What is the minimum number of points to be tested on a specimen for ?
Performing test on a structural element on field
Calculating the correlation b/w the compressive strength and rebound number
 
      i. 		ii. <br>
A 	  5			8 <br>
**B     6			9 <br>**
C     9			8 <br>
D     8			9 <br>
 
 
 
 
 
Q.3 Identify the wrong statements
Rebound number increases with an increase in the compressive strength of concrete
Rebound number is independent of the type of aggregates used 
The strength of partially compacted concrete also bears a unique relationship to the rebound number
A wet surface will give rise to an overestimation of the strength of concrete calibrated under dry conditions.
The effect of age can be ignored for concrete over 14 days
Carbonated concrete gives an overestimation of the strength of concrete
In general, a higher rebound number is observed near the bottom of the concrete placement
 
A ii, iii, vi <br>
B iv, v, vi, vii <br>
**C ii, iii, iv <br>**
D ii, iii, iv, vi <br>

File: experiment/pretest.md
# Pre Test



Q1. Which of the following is not an indirect test?<br>

A    Rebound hammer test<br>

B    Windsor Probe<br>

**C    Core test**<br>

D    Ultrasound test<br><br>


Q2.The principle behind rebound hammer test is_____.<br>

**A   rebound of an elastic mass depends on the hardness of the surface it strikes**<br>

B    rebound of an elastic mass depends on the roughness of the surface it strikes<br>

C    rebound of an inelastic mass depends on the adhesion of the surface it strikes<br>

D    rebound of an inelastic mass depends on the hardness of the surface it strikes<br><br>


Q3. What is the minimum distance required between testing points and edge of sample as per IS:516?<br>

**A    25 mm**<br>

B    10 mm<br>

C    15 mm<br>

D    20 mm<br><br>

Q4. what is the minimum number of readings should be taken on each face of sample in the experiment as per IS:516?<br>

**A    6**<br>

B    9<br>

C    8<br>

D    7<br><br>

Q5. rebound index doesn't depend on which of the following?<br>

A    Type of aggregate<br>

**B    Type of reinforcements**<br>

C    Type of cement<br>

D    Surface moisture content<br><br>

Q6. Which part and section of IS 516 covers the objective, procedure, apparatus etc. of Rebound Hammer Test

A    Part 5 Sec 1<br>

B    Part 1 Sec 4<br>

**C    Part 5 Sec 4**<br>

D    Part 1 Sec 1<br><br>

File: experiment/references.md
IS:516-Part 5/Sec 4(2018) Non-Destructive Testing of Concrete - Rebound Hammer Test<br><br>
IS:516-Part 5/Sec 1 (2018) Non-Destructive Testing of Concrete - Ultrasonic Pulse Velocity Test<br><br>
IS:456 (2000) Plain and Reinforced Concrete - Code of Practice<br><br>
IS/ISO:16269 (2016) Statistical Interpretation of Data Part 4: Detection and Treatment of Outliers<br><br>
<a href="https://www.youtube.com/watch?v=8FVN4Bn7b4o" target="_blank">Link for experiment video</a>

File: experiment/theory.md
### Introduction

<strong>Background:</strong> In an actual structureonsite, it is not always possible to estimate the strength of concrete directly. Some estimates of the quality of concrete as well as of the uniformity of casting of a structure can, however, be obtained by non-destructive techniques such as rebound hammer test and ultra-sonic pulse (UPS) tests.Rebound hammeras shown in the figure below, also called Schmidt Hammer,measures the hardness of a material surface by the measuring the rebound of a standard mass after an elastic impact against the surface. The mass is released from a standard pre-compressed spring, thus having a fixed amount of energy. The distance travelled by the mass after this elastic impact expressed as a percentage of original distance is termed as rebound number. The rebound numbergives a reasonable estimate of the strength with the help of suitable correlations between rebound number and strength. The impact energy required for rebound hammers for different applications related to concrete structures is given in the following table.<br><br>
<img src="images/t1.jpg" style="height: 150px;margin-left: 250px;margin-right: 250px;"><br><br><br><br>  
<table border="1" style="text-align: center;">

    <tr  style="background-color: #000; color: #FFF;">
        <th style="text-align : center; padding:10px;">Serial No.</th><th style="text-align : center;padding:10px; ">Application</th><th style="text-align : center;padding:10px; ">Approximate Impact Energy Required for the Rebound Hammer, Nm</th>
    </tr>

    <tr>
        <td  style="padding: 10px;">A</td><td  style="padding: 10px;">For Testing normal weight concrete</td><td style="padding: 10px;">2.25</td>
    </tr>

    <tr>
        <td style="padding: 10px;">B</td><td style="padding: 10px;">For light-weight concrete or small and impact sensitive part of concrete</td><td style="padding: 10px;">0.75</td>
    </tr>
    <tr>
        <td style="padding: 10px;">C</td><td style="padding: 10px;">For testing mass concrete, for examples in roads, air- fields pavements and hydraulic structures</td><td style="padding: 10px;">30.00</td>
    </tr>
</table>
<br><br>
The rebound hammer method could be used for: <br>
i)  Assessing the likely compressive strength of concrete,<br>
ii) Assessing the uniformity of quality of a built-up structure,<br> 
iii)    Assessing the development of strength with time of the same specimen, and<br> 
iv) Assessing the probable damage caused by corrosive environment on concrete etc.
<br><br>
In general, the rebound number increases as the strength increases but it is affected by several factors like types of cement and aggregate, surface condition and moisture content, curing and age of concrete, extent of carbonation of concrete, etc. Rebound number is indicative of the compressive strength of concrete up to a limited depth from the surface. If the concrete in a particular member has internal microcracking, flaws or heterogeneity across the cross-section.
<br><br>
Rebound hammer indices will not indicate the same. As such, the estimation of strength of concrete by rebound hammer method cannot be held to be very accurate and probable accuracy of prediction of concrete strength in a structure can be up to &#177; 25% depending upon correlation curve and methodology adopted for establishing correlation between rebound number and likely compressive strength. If the relationship between rebound number and compressive strength can be checked by tests on core samples obtained from the structure or standard specimens made with the same concrete materials and mix proportion, then the accuracy of results and confidence thereon are greatly increased.
<br><br>

Because of the various limitations in rebound hammer test, the combined use of ultrasonic pulse velocity (UPV) test and rebound hammer test is must for proper interpretation. If the quality of concrete assessed by ultrasonic pulse velocity method is excellent/good, only then the in-situ compressive strength assessed from the rebound hammer test is valid. This shall be taken as indicative of strength of concrete in the entire cross-section of the concrete member represented by both tests. In case the quality assessed by UPV is 'doubtful', the estimation of in-situ compressive strength by rebound indices shall be extended to the entire mass only based on other collateral measurements, for example, strength of site concrete cubes, cement content in the concrete or core testing. In cases the quality of concrete assessed by UPV is 'poor', no assessment of concrete strength shall be made from rebound hammer test.
<br><br>
<strong>Identifying outliers:</strong> 
<br>
An outlier is an observation that appears to be inconsistent with the rest of a given data set. In general, there may be more than one outlier at one or both ends of the data set. Outliers typically are attributable to one or more of the following causes: measurement or recording error, contamination, incorrect distributional assumption, and/or rare observations. Outliers are not necessarily bad or erroneous. They can be taken as an indication of the existence of rare phenomena that could be a reason for further investigation. However, many statistics are sensitive to the presence of outliers. For example, the sample mean, and sample standard deviation are easily influenced by the presence of even a single outlier that could subsequently lead to invalid inferences.
<br><br>
It can be assumed that the compressive strength of concrete follows a normal distribution (also known as Gaussian distribution). The graphical normal probability plot can be used to test the validity of the normality assumption.One or more outliers on either side of a normal data set can be detected by using a procedure known as the generalized extreme studentized deviate (GESD) many-outlier procedure.
<br><br>
<strong>Apparatus:</strong> 
   <table border="1" style="text-align: center;">

    <tr  style="background-color: #000; color: #FFF;">
        <th style="text-align : center; padding:10px;">Name</th><th style="text-align : center;padding:10px; ">Accuracy/Least count</th>
    </tr>

    <tr>
        <td  style="padding: 10px;">Rebound Hammer</td><td  style="padding: 10px;">With calibration chart</td>
    </tr>

    <tr>
        <td style="padding: 10px;">Abrasive Stone</td><td style="padding: 10px;">Medium-grain texture silicon carbide or equivalent material</td>
    </tr>
    
</table>
